Repository: jun394647/ess-battery-cycle-life-mini-project

# ESS 배터리 수명 예측

초기 100사이클의 측정값으로 LFP·흑연 배터리 **셀**의 총 사이클 수명을 예측했습니다. 가장 중요하게 본 신호는 10사이클과 100사이클 사이의 `ΔQ(V)` 변화입니다. 배치가 바뀌어도 이 신호가 수명과 같은 방향으로 연결되는지 확인하고, 그 결과를 모델 선택에 반영했습니다.

**핵심 결과:** Batch 1의 충전 정책별 5분할 CV MAPE는 **7.59%**, Batch 1 hold-out은 **7.82%**, 필수 평가인 Batch 2는 **24.11%**입니다. Batch 2에서 오차가 크게 늘어난 점을 주요 결과로 해석했습니다. [Day 2 분석](DAY2-REPORT.md)에 원인 가설과 개선 방향을 정리했습니다.

## 프로젝트 개요

| 항목 | 내용 |
|---|---|
| 데이터셋 | Severson 외(2019)의 MIT-Stanford 배터리 데이터 |
| 학습 | Batch 1 (`2017-05-12`), 수명 분석 41셀 |
| 필수 평가 | Batch 2 (`2017-06-30`), 수명 분석 43셀 |
| 추가 평가 | Batch 3 (`2018-04-12`), 수명 분석 40셀 |
| 태스크 | 회귀: 초기 100사이클 → `cycle_life` 예측 |
| 수명 기준 | 방전 용량이 정격의 80%에 도달하는 시점 |

원본은 46·48·46셀입니다. [원논문 공개 코드](https://github.com/rdbraatz/data-driven-prediction-of-battery-cycle-life-before-capacity-degradation/blob/master/Load%20Data.ipynb)를 따라 Batch 1의 미종료 5셀을 제외하고, Batch 1 첫 5셀의 연속 측정 길이를 수명값에 반영했습니다. 이어 측정한 Batch 2의 5셀과 Batch 3의 노이즈 채널 6셀은 각 배치 평가에서 제외했습니다. 제외·보정 내역은 `results/all_cells.csv`와 `results/paper_screened_cells.csv`에 있습니다.

이 프로젝트의 Batch 2는 **`2017-06-30` 원본 파일**입니다. 분석에 사용한 파일 이름과 다운로드 경로는 [data/README.md](data/README.md)에 고정했습니다.

## 파일 구조

```text
Mini PJT/
├── assets/fonts/                   # PDF 한글 폰트와 라이선스
├── data/README.md                  # 공식 원본 파일과 처리 기준
├── DAY1-EDA.ipynb                  # 저장된 EDA 표·그림 열람
├── DAY1-REPORT.md                 # Day 1 분석과 전략
├── DAY2-REPORT.md                 # Day 2 평가와 해석
├── src/
│   ├── day1_eda.py                # 배치별 셀·사이클 추출
│   ├── day1_compare.py            # 배치 비교·그림·셀이력 보정
│   ├── day1_model_probe.py        # Day 1 사전 모델 점검
│   ├── report_extra_figures.py    # 배치 내 ΔQ(V)·knee 비교 그림
│   ├── day2_model.py              # 정책별 분할·CV·최종 평가
│   ├── day2_model_compare.py      # 21개 후보 비교
│   ├── day2_feature_ablation.py   # ΔQ·QD·Tavg 제거 실험
│   ├── day2_batch_calibration.py  # Batch 2 레이블 보정 실험
│   ├── day2_visuals.py            # 배치 이동·오차 시각화
│   ├── audit_results.py           # 원본·피처·분할·성능 재검증
│   ├── reproduce.py               # 전체 분석·보고서 순서대로 재생성
│   └── build_day1_pdf.py          # 두 보고서의 PDF 생성
├── results/
│   ├── model_inputs/               # 배치별 모델 입력; 개발 단계에서 Batch 1만 로드
│   ├── model_performance.csv       # 제출 형식 성능표
│   └── day2/                      # 분할·셀별 예측·후보 비교·그림
└── requirements.txt
```

원본 `.mat` 파일은 Git에 포함하지 않습니다. 다운로드할 파일 이름과 출처는 [data/README.md](data/README.md)에 있습니다. 보고서 PDF는 [Day 1](DS-MINI-Design-울산_1반-박준형.pdf)과 [Day 2](DS-MINI-Design-울산_1반-박준형-DAY2.pdf)입니다.

PDF의 한글 본문 폰트는 macOS에서 시스템 AppleGothic을 사용하고, 다른 환경에서는 저장소에 포함한 [NanumGothic Regular](https://github.com/google/fonts/tree/main/ofl/nanumgothic)을 사용합니다. 폰트 라이선스는 [OFL.txt](assets/fonts/OFL.txt)에 있습니다.

## 실행 방법

Python 3.14에서 확인했습니다. 아래 명령은 프로젝트 루트에서 실행합니다. 원본 `.mat` 세 파일의 합계는 약 **7.7GB**이므로 다운로드 전 디스크 공간을 확인해야 합니다. 파일 이름과 링크는 [data/README.md](data/README.md)에 있습니다.

```bash
git clone https://github.com/jun394647/ess-battery-cycle-life-mini-project.git
cd ess-battery-cycle-life-mini-project
python3 -m venv .venv
.venv/bin/python -m pip install -r requirements.txt
.venv/bin/python src/reproduce.py
```

`reproduce.py`는 세 배치를 각각 별도 프로세스에서 추출한 다음 EDA, 후보 비교, 평가, 원자료 감사, PDF 생성 순서로 실행합니다. 원본 없이 Git에 포함된 셀 단위 결과에서 **모델과 PDF만** 재생성하려면 `.venv/bin/python src/reproduce.py --from-results`를 실행합니다. 이 모드는 원본 파일의 동일성이나 원본에서 피처를 추출한 과정을 검증하지 않습니다.

빠르게 결과를 확인할 때는 [Day 1 노트북](DAY1-EDA.ipynb)을 열면 됩니다. 노트북은 `results/`에 저장된 표와 그림을 보여주며 원자료를 재계산하지 않습니다. 저장된 결과와 실제 원본의 대조 기록은 [감사 결과](results/audit_results.json)에 있습니다. 원본이 없으면 `.venv/bin/python src/audit_results.py --artifacts-only`로 CV 재학습, 셀별 예측과 문서·성능표의 일치 여부를 확인할 수 있습니다.

## EDA와 피처 엔지니어링

Batch 1·2·3의 수명 중앙값은 **842·481·965사이클**입니다. Batch 2의 43셀 중 **33셀**이 500사이클 미만이고, Batch 3의 40셀 중 **19셀**이 1,000사이클 초과입니다. 두 구간 직선으로 근사한 방전 용량 곡선의 탐색적 knee 중앙값은 **580·381·766사이클**입니다. knee는 미래 기록이므로 입력에서 제외했습니다.

같은 셀의 100사이클과 10사이클 `Qdlin(V)` 차이 곡선에서 `log10 var(ΔQ(V))`를 만들었습니다. 수명과의 Spearman 상관은 **-0.88·-0.65·-0.76**으로 세 배치에서 방향이 유지됐습니다. 이 변수를 가장 중요하게 보고, 초기 평균 `QD`를 보조 입력으로 선택했습니다. `Tavg`와 충전 정책 강도는 배치별 관계·변수 중복·제거 실험을 근거로 최종 입력에서 제외했습니다. 수명 구간과 정책별 해석은 [Day 1 보고서](DAY1-REPORT.md)에 적었습니다.

## Modeling

Batch 1을 충전 정책별로 개발용 **31셀**과 hold-out **10셀**로 나눴고 같은 정책이 겹치지 않습니다. 개발용에서만 정책별 5분할 `GroupKFold`로 21개 설정을 비교했습니다. 후보 선택·변수 제거 단계는 `results/model_inputs/batch1.csv`만 열며, Batch 2·3 파일은 평가·사후 진단 단계에서 엽니다. 결측 대체와 표준화는 각 학습 폴드에서만 맞췄습니다. 분할은 `results/day2/batch1_split.csv`에 있습니다.

Day 1 사전 비교에는 Batch 1 전체 41셀이 사용됐습니다. 따라서 Day 2 hold-out은 **정책 분리 검증**이지만 처음부터 미사용한 셀은 아닙니다. Batch 2 역시 Day 1 EDA와 이전 3변수 모델 평가에서 노출됐습니다. 이 점을 점수의 해석 범위에 포함했습니다.

**최종 모델은 `ΔQ(V)` 로그 분산과 초기 평균 `QD`를 쓰는 2변수 로그 타깃 Ridge**입니다. Batch 1 개발용 CV에서 7.59%로 3변수 모델의 8.07%보다 낮았고, `Tavg`의 배치별 수명 상관이 불안정했습니다. 이 모델은 하나의 Ridge 회귀이며 앙상블이 아닙니다. 후보별 사후 비교는 `results/day2/model_comparison/comparison_table.csv`에 있습니다.

2변수 제거 실험은 초기 3변수 모델의 Batch 2 결과를 본 뒤 추가했습니다. 직접 선택 기준은 Batch 1 개발용 CV였지만, 현재 Batch 2 점수는 **완전히 미접촉한 외부 검증**으로 해석하지 않습니다. 이 이력까지 포함해 후보 비교와 최종 선택 과정을 [Day 2 보고서](DAY2-REPORT.md)에 기록했습니다.

File: docs/data/cells.json
{"description":"One row per screened cell. Predictions exist only for Batch 2 and Batch 3.","source":["results/model_inputs/batch1.csv","results/model_inputs/batch2.csv","results/model_inputs/batch3.csv","results/day2/cell_predictions.csv"],"counts":{"batch1":41,"batch2":43,"batch3":40},"batch2_mape_pct":19.39244096,"cells":[{"batch":"batch1","cell_id":"batch1_000","policy":"3.6C(80%)-3.6C","actual":1852.0,"first_c_rate":3.6,"delta_q_logvar":-5.01486104,"early_mean_QD":1.08059657,"early_mean_IR":0.01664332,"predicted":null,"ape_pct":null},{"batch":"batch1","cell_id":"batch1_001","policy":"3.6C(80%)-3.6C","actual":2160.0,"first_c_rate":3.6,"delta_q_logvar":-5.01395962,"early_mean_QD":1.08124688,"early_mean_IR":0.01692177,"predicted":null,"ape_pct":null},{"batch":"batch1","cell_id":"batch1_002","policy":"3.6C(80%)-3.6C","actual":2237.0,"first_c_rate":3.6,"delta_q_logvar":-4.73699974,"early_mean_QD":1.0853712,"early_mean_IR":0.01676898,"predicted":null,"ape_pct":null},{"batch":"batch1","cell_id":"batch1_003","policy":"4C(80%)-4C","actual":1434.0,"first_c_rate":4.0,"delta_q_logvar":-4.44261336,"early_mean_QD":1.08494897,"early_mean_IR":0.01631091,"predicted":null,"ape_pct":null},{"batch":"batch1","cell_id":"batch1_004","policy":"4C(80%)-4C","actual":1709.0,"first_c_rate":4.0,"delta_q_logvar":-4.64774366,"early_mean_QD":1.08284353,"early_mean_IR":0.01666889,"predicted":null,"ape_pct":null},{"batch":"batch1","cell_id":"batch1_005","policy":"4.4C(80%)-4.4C","actual":1074.0,"first_c_rate":4.4,"delta_q_logvar":-4.17887796,"early_mean_QD":1.08032744,"early_mean_IR":0.01627039,"predicted":null,"ape_pct":null},{"batch":"batch1","cell_id":"batch1_006","policy":"4.8C(80%)-4.8C","actual":636.0,"first_c_rate":4.8,"delta_q_logvar":-3.7688779,"early_mean_QD":1.08091178,"early_mean_IR":0.01667571,"predicted":null,"ape_pct":null},{"batch":"batch1","cell_id":"batch1_007","policy":"4.8C(80%)-4.8C","actual":870.0,"first_c_rate":4.8,"delta_q_logvar":-3.81348608,"early_mean_QD":1.09692643,"early_mean_IR":0.01621392,"predicted":null,"ape_pct":null},{"batch":"batch1","cell_id":"batch1_009","policy":"5.4C(40%)-3.6C","actual":1054.0,"first_c_rate":5.4,"delta_q_logvar":-4.05938368,"early_mean_QD":1.08769985,"early_mean_IR":0.01683537,"predicted":null,"ape_pct":null},{"batch":"batch1","cell_id":"batch1_011","policy":"5.4C(50%)-3C","actual":788.0,"first_c_rate":5.4,"delta_q_logvar":-4.14689653,"early_mean_QD":1.06008389,"early_mean_IR":0.01620073,"predicted":null,"ape_pct":null},{"batch":"batch1","cell_id":"batch1_014","policy":"5.4C(60%)-3C","actual":880.0,"first_c_rate":5.4,"delta_q_logvar":-4.04606984,"early_mean_QD":1.07610292,"early_mean_IR":0.016975,"predicted":null,"ape_pct":null},{"batch":"batch1","cell_id":"batch1_015","policy":"5.4C(60%)-3C","actual":719.0,"first_c_rate":5.4,"delta_q_logvar":-4.0179491,"early_mean_QD":1.06765689,"early_mean_IR":0.01683999,"predicted":null,"ape_pct":null},{"batch":"batch1","cell_id":"batch1_016","policy":"5.4C(60%)-3.6C","actual":862.0,"first_c_rate":5.4,"delta_q_logvar":-4.09941368,"early_mean_QD":1.08646956,"early_mean_IR":0.01669752,"predicted":null,"ape_pct":null},{"batch":"batch1","cell_id":"batch1_017","policy":"5.4C(60%)-3.6C","actual":857.0,"first_c_rate":5.4,"delta_q_logvar":-3.97015945,"early_mean_QD":1.07710624,"early_mean_IR":0.01667623,"predicted":null,"ape_pct":null},{"batch":"batch1","cell_id":"batch1_018","policy":"5.4C(70%)-3C","actual":691.0,"first_c_rate":5.4,"delta_q_logvar":-3.65008055,"early_mean_QD":1.08644338,"early_mean_IR":0.01800475,"predicted":null,"ape_pct":null},{"batch":"batch1","cell_id":"batch1_019","policy":"5.4C(70%)-3C","actual":788.0,"first_c_rate":5.4,"delta_q_logvar":-3.61990683,"early_mean_QD":1.08836847,"early_mean_IR":0.01632487,"predicted":null,"ape_pct":null},{"batch":"batch1","cell_id":"batch1_020","policy":"5.4C(80%)-5.4C","actual":534.0,"first_c_rate":5.4,"delta_q_logvar":-3.36723741,"early_mean_QD":1.06984109,"early_mean_IR":0.01521037,"predicted":null,"ape_pct":null},{"batch":"batch1","cell_id":"batch1_021","policy":"5.4C(80%)-5.4C","actual":559.0,"first_c_rate":5.4,"delta_q_logvar":-3.35033805,"early_mean_QD":1.0822265,"early_mean_IR":0.01509024,"predicted":null,"ape_pct":null},{"batch":"batch1","cell_id":"batch1_023","policy":"6C(30%)-3.6C","actual":1014.0,"first_c_rate":6.0,"delta_q_logvar":-4.04079364,"early_mean_QD":1.08246106,"early_mean_IR":0.016824,"predicted":null,"ape_pct":null},{"batch":"batch1","cell_id":"batch1_024","policy":"6C(40%)-3C","actual":1017.0,"first_c_rate":6.0,"delta_q_logvar":-3.93866252,"early_mean_QD":1.07803319,"early_mean_IR":0.01658745,"predicted":null,"ape_pct":null},{"batch":"batch1","cell_id":"batch1_025","policy":"6C(40%)-3C","actual":854.0,"first_c_rate":6.0,"delta_q_logvar":-4.02788882,"early_mean_QD":1.07884789,"early_mean_IR":0.01659614,"predicted":null,"ape_pct":null},{"batch":"batch1","cell_id":"batch1_026","policy":"6C(40%)-3.6C","actual":870.0,"first_c_rate":6.0,"delta_q_logvar":-3.79522,"early_mean_QD":1.09057429,"early_mean_IR":0.01628549,"predicted":null,"ape_pct":null},{"batch":"batch1","cell_id":"batch1_027","policy":"6C(40%)-3.6C","actual":842.0,"first_c_rate":6.0,"delta_q_logvar":-3.8537032,"early_mean_QD":1.08203604,"early_mean_IR":0.01609891,"predicted":null,"ape_pct":null},{"batch":"batch1","cell_id":"batch1_028","policy":"6C(50%)-3C","actual":860.0,"first_c_rate":6.0,"delta_q_logvar":-3.84471181,"early_mean_QD":1.08069563,"early_mean_IR":0.01668004,"predicted":null,"ape_pct":null},{"batch":"batch1","cell_id":"batch1_029","policy":"6C(50%)-3C","actual":917.0,"first_c_rate":6.0,"delta_q_logvar":-3.8382817,"early_mean_QD":1.08278282,"early_mean_IR":0.01654552,"predicted":null,"ape_pct":null},{"batch":"batch1","cell_id":"batch1_030","policy":"6C(50%)-3.6C","actual":709.0,"first_c_rate":6.0,"delta_q_logvar":-3.74469922,"early_mean_QD":1.08282372,"early_mean_IR":0.01600943,"predicted":null,"ape_pct":null},{"batch":"batch1","cell_id":"batch1_031","policy":"6C(50%)-3.6C","actual":876.0,"first_c_rate":6.0,"delta_q_logvar":-3.77773262,"early_mean_QD":1.09706841,"early_mean_IR":0.01686557,"predicted":null,"ape_pct":null},{"batch":"batch1","cell_id":"batch1_032","policy":"6C(60%)-3C","actual":731.0,"first_c_rate":6.0,"delta_q_logvar":-3.6464635,"early_mean_QD":1.08067145,"early_mean_IR":0.01616706,"predicted":null,"ape_pct":null},{"batch":"batch1","cell_id":"batch1_033","policy":"6C(60%)-3C","actual":757.0,"first_c_rate":6.0,"delta_q_logvar":-3.6670576,"early_mean_QD":1.09549165,"early_mean_IR":0.01648378,"predicted":null,"ape_pct":null},{"batch":"batch1","cell_id":"batch1_034","policy":"7C(30%)-3.6C","actual":742.0,"first_c_rate":7.0,"delta_q_logvar":-3.84861616,"early_mean_QD":1.08006999,"early_mean_IR":0.0168552,"predicted":null,"ape_pct":null},{"batch":"batch1","cell_id":"batch1_035","policy":"7C(30%)-3.6C","actual":703.0,"first_c_rate":7.0,"delta_q_logvar":-3.77260582,"early_mean_QD":1.07450767,"early_mean_IR":0.01696709,"predicted":null,"ape_pct":null},{"batch":"batch1","cell_id":"batch1_036","policy":"7C(40%)-3C","actual":704.0,"first_c_rate":7.0,"delta_q_logvar":-3.66950134,"early_mean_QD":1.08127656,"early_mean_IR":0.01643775,"predicted":null,"ape_pct":null},{"batch":"batch1","cell_id":"batch1_037","policy":"7C(40%)-3C","actual":648.0,"first_c_rate":7.0,"delta_q_logvar":-3.67393889,"early_mean_QD":1.07803004,"early_mean_IR":0.01654642,"predicted":null,"ape_pct":null},{"batch":"batch1","cell_id":"batch1_038","policy":"7C(40%)-3.6C","actual":617.0,"first_c_rate":7.0,"delta_q_logvar":-3.43304817,"early_mean_QD":1.07580151,"early_mean_IR":0.01621206,"predicted":null,"ape_pct":null},{"batch":"batch1","cell_id":"batch1_039","policy":"7C(40%)-3.6C","actual":625.0,"first_c_rate":7.0,"delta_q_logvar":-3.50453372,"early_mean_QD":1.085659,"early_mean_IR":0.0166911,"predicted":null,"ape_pct":null},{"batch":"batch1","cell_id":"batch1_040","policy":"8C(15%)-3.6C","actual":966.0,"first_c_rate":8.0,"delta_q_logvar":-4.05521271,"early_mean_QD":1.08692998,"early_mean_IR":0.01667927,"predicted":null,"ape_pct":null},{"batch":"batch1","cell_id":"batch1_041","policy":"8C(15%)-3.6C","actual":1051.0,"first_c_rate":8.0,"delta_q_logvar":-4.07151397,"early_mean_QD":1.08288679,"early_mean_IR":0.01674489,"predicted":null,"ape_pct":null},{"batch":"batch1","cell_id":"batch1_042","policy":"8C(25%)-3.6C","actual":702.0,"first_c_rate":8.0,"delta_q_logvar":-3.66585579,"early_mean_QD":1.08388918,"early_mean_IR":0.01671562,"predicted":null,"ape_pct":null},{"batch":"batch1","cell_id":"batch1_043","policy":"8C(25%)-3.6C","actual":651.0,"first_c_rate":8.0,"delta_q_logvar":-3.66777907,"early_mean_QD":1.07052219,"early_mean_IR":0.01610486,"predicted":null,"ape_pct":null},{"batch":"batch1","cell_id":"batch1_044","policy":"8C(35%)-3.6C","actual":616.0,"first_c_rate":8.0,"delta_q_logvar":-3.4207,"early_mean_QD":1.08684207,"early_mean_IR":0.01741385,"predicted":null,"ape_pct":null},{"batch":"batch1","cell_id":"batch1_045","policy":"8C(35%)-3.6C","actual":599.0,"first_c_rate":8.0,"delta_q_logvar":-3.42529224,"early_mean_QD":1.08715945,"early_mean_IR":0.01667425,"predicted":null,"ape_pct":null},{"batch":"batch2","cell_id":"batch2_000","policy":"1C(4%)-6C","actual":300.0,"first_c_rate":1.0,"delta_q_logvar":-2.74571314,"early_mean_QD":1.06082046,"early_mean_IR":0.01692349,"predicted":258.63235551,"ape_pct":13.78921483},{"batch":"batch2","cell_id":"batch2_001","policy":"2C(10%)-6C","actual":148.0,"first_c_rate":2.0,"delta_q_logvar":-2.72690093,"early_mean_QD":1.02911568,"early_mean_IR":0.016879,"predicted":183.59050713,"ape_pct":24.04763995},{"batch":"batch2","cell_id":"batch2_002","policy":"2C(2%)-5C","actual":438.0,"first_c_rate":2.0,"delta_q_logvar":-3.49325878,"early_mean_QD":1.07795558,"early_mean_IR":0.01755541,"predicted":562.54157712,"ape_pct":28.43415003},{"batch":"batch2","cell_id":"batch2_003","policy":"2C(7%)-5.5C","actual":335.0,"first_c_rate":2.0,"delta_q_logvar":-2.92954618,"early_mean_QD":1.06095375,"early_mean_IR":0.01619918,"predicted":310.13262368,"ape_pct":7.42309741},{"batch":"batch2","cell_id":"batch2_004","policy":"3.6C(22%)-5.5C","actual":444.0,"first_c_rate":3.6,"delta_q_logvar":-3.35200505,"early_mean_QD":1.07185968,"early_mean_IR":0.01619728,"predicted":493.83280569,"ape_pct":11.22360489},{"batch":"batch2","cell_id":"batch2_005","policy":"3.6C(2%)-4.85C","actual":480.0,"first_c_rate":3.6,"delta_q_logvar":-3.60269502,"early_mean_QD":1.07189627,"early_mean_IR":0.01685708,"predicted":594.0064071,"ape_pct":23.75133481},{"batch":"batch2","cell_id":"batch2_006","policy":"3.6C(30%)-6C","actual":511.0,"first_c_rate":3.6,"delta_q_logvar":-3.24438955,"early_mean_QD":1.06472912,"early_mean_IR":0.01587728,"predicted":424.33532393,"ape_pct":16.95981919},{"batch":"batch2","cell_id":"batch2_010","policy":"3.6C(9%)-5C","actual":561.0,"first_c_rate":3.6,"delta_q_logvar":-3.6263134,"early_mean_QD":1.07146757,"early_mean_IR":0.01777135,"predicted":582.91170895,"ape_pct":3.90583047},{"batch":"batch2","cell_id":"batch2_011","policy":"4C(13%)-5C","actual":477.0,"first_c_rate":4.0,"delta_q_logvar":-3.46271809,"early_mean_QD":1.07414894,"early_mean_IR":0.01720109,"predicted":534.1960059,"ape_pct":11.99077692},{"batch":"batch2","cell_id":"batch2_012","policy":"4C(31%)-5","actual":458.0,"first_c_rate":4.0,"delta_q_logvar":-3.32010985,"early_mean_QD":1.06893998,"early_mean_IR":0.0163537,"predicted":463.82862649,"ape_pct":1.27262587},{"batch":"batch2","cell_id":"batch2_013","policy":"4C(40%)-6C","actual":483.0,"first_c_rate":4.0,"delta_q_logvar":-3.18481801,"early_mean_QD":1.07894417,"early_mean_IR":0.01660285,"predicted":455.40570569,"ape_pct":5.71310441},{"batch":"batch2","cell_id":"batch2_014","policy":"4C(4%)-4.85C","actual":485.0,"first_c_rate":4.0,"delta_q_logvar":-3.49875181,"early_mean_QD":1.08199101,"early_mean_IR":0.01700986,"predicted":601.37656706,"ape_pct":23.99516847},{"batch":"batch2","cell_id":"batch2_017","policy":"4.4C(24%)-5C","actual":494.0,"first_c_rate":4.4,"delta_q_logvar":-3.4289916,"early_mean_QD":1.07448574,"early_mean_IR":0.01738587,"predicted":517.6282104,"ape_pct":4.78303854},{"batch":"batch2","cell_id":"batch2_018","policy":"4.4C(47%)-5.5C","actual":487.0,"first_c_rate":4.4,"delta_q_logvar":-3.52765465,"early_mean_QD":1.06409233,"early_mean_IR":0.01711685,"predicted":509.67018542,"ape_pct":4.65506888},{"batch":"batch2","cell_id":"batch2_019","policy":"4.4C(55%)-6C","actual":461.0,"first_c_rate":4.4,"delta_q_logvar":-3.31600488,"early_mean_QD":1.04220566,"early_mean_IR":0.01681442,"predicted":344.38532233,"ape_pct":25.29602553},{"batch":"batch2","cell_id":"batch2_020","policy":"4.4C(8%)-4.85C","actual":502.0,"first_c_rate":4.4,"delta_q_logvar":-3.72093646,"early_mean_QD":1.08786295,"early_mean_IR":0.01741074,"predicted":757.71603473,"ape_pct":50.93944915},{"batch":"batch2","cell_id":"batch2_021","policy":"4.65C(19%)-4.85C","actual":489.0,"first_c_rate":4.65,"delta_q_logvar":-3.52653635,"early_mean_QD":1.07981418,"early_mean_IR":0.01741824,"predicted":592.63611639,"ape_pct":21.19347984},{"batch":"batch2","cell_id":"batch2_022","policy":"4.65C(44%)-5C","actual":513.0,"first_c_rate":4.65,"delta_q_logvar":-3.55434686,"early_mean_QD":1.08411885,"early_mean_IR":0.01702109,"predicted":643.67440486,"ape_pct":25.47259354},{"batch":"batch2","cell_id":"batch2_023","policy":"4.65C(69%)-6C","actual":527.0,"first_c_rate":4.65,"delta_q_logvar":-3.52625914,"early_mean_QD":1.07546583,"early_mean_IR":0.01715415,"predicted":571.98833338,"ape_pct":8.53668565},{"batch":"batch2","cell_id":"batch2_024","policy":"4.8C(80%)-4.8C","actual":495.0,"first_c_rate":4.8,"delta_q_logvar":-3.69580191,"early_mean_QD":1.07199932,"early_mean_IR":0.01710921,"predicted":636.60479669,"ape_pct":28.60702963},{"batch":"batch2","cell_id":"batch2_025","policy":"4.8C(80%)-4.8C","actual":461.0,"first_c_rate":4.8,"delta_q_logvar":-3.45246275,"early_mean_QD":1.0704822,"early_mean_IR":0.01719128,"predicted":510.08078811,"ape_pct":10.64659178},{"batch":"batch2","cell_id":"batch2_026","policy":"4.8C(80%)-4.8C","actual":471.0,"first_c_rate":4.8,"delta_q_logvar":-3.40716097,"early_mean_QD":1.08060113,"early_mean_IR":0.0175752,"predicted":537.75429725,"ape_pct":14.17288689},{"batch":"batch2","cell_id":"batch2_027","policy":"4.9C(27%)-4.75C","actual":468.0,"first_c_rate":4.9,"delta_q_logvar":-3.56180835,"early_mean_QD":1.07054045,"early_mean_IR":0.01734255,"predicted":555.9384575,"ape_pct":18.7902687},{"batch":"batch2","cell_id":"batch2_028","policy":"4.9C(61%)-4.5C","actual":509.0,"first_c_rate":4.9,"delta_q_logvar":-3.52227968,"early_mean_QD":1.07661132,"early_mean_IR":0.01706234,"predicted":578.88315852,"ape_pct":13.72950069},{"batch":"batch2","cell_id":"batch2_029","policy":"4.9C(69%)-4.25C","actual":498.0,"first_c_rate":4.9,"delta_q_logvar":-3.70890303,"early_mean_QD":1.07816384,"early_mean_IR":0.01703344,"predicted":688.00755303,"ape_pct":38.15412711},{"batch":"batch2","cell_id":"batch2_030","policy":"5.2C(10%)-4.75C","actual":481.0,"first_c_rate":5.2,"delta_q_logvar":-3.60479416,"early_mean_QD":1.0720644,"early_mean_IR":0.01750126,"predicted":581.93629925,"ape_pct":20.9846776},{"batch":"batch2","cell_id":"batch2_031","policy":"5.2C(37%)-4.5C","actual":492.0,"first_c_rate":5.2,"delta_q_logvar":-3.6270635,"early_mean_QD":1.07912209,"early_mean_IR":0.01755862,"predicted":636.47650968,"ape_pct":29.36514424},{"batch":"batch2","cell_id":"batch2_032","policy":"5.2C(50%)-4.25C","actual":519.0,"first_c_rate":5.2,"delta_q_logvar":-3.48707012,"early_mean_QD":1.07958924,"early_mean_IR":0.01753882,"predicted":569.55901231,"ape_pct":9.74162087},{"batch":"batch2","cell_id":"batch2_033","policy":"5.2C(58%)-4C","actual":520.0,"first_c_rate":5.2,"delta_q_logvar":-3.68362005,"early_mean_QD":1.08448948,"early_mean_IR":0.01762823,"predicted":703.54208311,"ape_pct":35.29655444},{"batch":"batch2","cell_id":"batch2_034","policy":"5.2C(66%)-3.5C","actual":499.0,"first_c_rate":5.2,"delta_q_logvar":-3.70343724,"early_mean_QD":1.0745806,"early_mean_IR":0.01757629,"predicted":646.68204068,"ape_pct":29.59559933},{"batch":"batch2","cell_id":"batch2_035","policy":"5.2C(71%)-3C","actual":463.0,"first_c_rate":5.2,"delta_q_logvar":-3.4881714,"early_mean_QD":1.07325863,"early_mean_IR":0.01710966,"predicted":542.48166766,"ape_pct":17.16666688},{"batch":"batch2","cell_id":"batch2_036","policy":"5.6C(25%)-4.5C","actual":535.0,"first_c_rate":5.6,"delta_q_logvar":-3.56405436,"early_mean_QD":1.08507381,"early_mean_IR":0.02019,"predicted":582.31684952,"ape_pct":8.84427094},{"batch":"batch2","cell_id":"batch2_037","policy":"5.6C(38%)-4.25C","actual":478.0,"first_c_rate":5.6,"delta_q_logvar":-3.52313729,"early_mean_QD":1.08058917,"early_mean_IR":0.01815435,"predicted":579.59678621,"ape_pct":21.25455778},{"batch":"batch2","cell_id":"batch2_038","policy":"5.6C(47%)-4C","actual":465.0,"first_c_rate":5.6,"delta_q_logvar":-3.53624126,"early_mean_QD":1.07485604,"early_mean_IR":0.0177444,"predicted":560.65473517,"ape_pct":20.57091079},{"batch":"batch2","cell_id":"batch2_039","policy":"5.6C(58%)-3.5C","actual":459.0,"first_c_rate":5.6,"delta_q_logvar":-3.50559781,"early_mean_QD":1.08579412,"early_mean_IR":0.0180625,"predicted":604.92247798,"ape_pct":31.79138954},{"batch":"batch2","cell_id":"batch2_040","policy":"5.6C(5%)-4.75C","actual":499.0,"first_c_rate":5.6,"delta_q_logvar":-3.55986268,"early_mean_QD":1.08117524,"early_mean_IR":0.0171997,"predicted":623.04139501,"ape_pct":24.85799499},{"batch":"batch2","cell_id":"batch2_041","policy":"5.6C(65%)-3C","actual":429.0,"first_c_rate":5.6,"delta_q_logvar":-3.43908203,"early_mean_QD":1.07463271,"early_mean_IR":0.01779034,"predicted":514.96919707,"ape_pct":20.03943988},{"batch":"batch2","cell_id":"batch2_042","policy":"6C(20%)-4.5C","actual":466.0,"first_c_rate":6.0,"delta_q_logvar":-3.5872954,"early_mean_QD":1.08303677,"early_mean_IR":0.01721993,"predicted":649.38053175,"ape_pct":39.35204544},{"batch":"batch2","cell_id":"batch2_043","policy":"6C(31%)-4.25C","actual":462.0,"first_c_rate":6.0,"delta_q_logvar":-3.39496836,"early_mean_QD":1.07951002,"early_mean_IR":0.01812838,"predicted":515.58454724,"ape_pct":11.59838685},{"batch":"batch2","cell_id":"batch2_044","policy":"6C(40%)-4C","actual":457.0,"first_c_rate":6.0,"delta_q_logvar":-3.45258134,"early_mean_QD":1.07625084,"early_mean_IR":0.01767783,"predicted":531.83205495,"ape_pct":16.37462909},{"batch":"batch2","cell_id":"batch2_045","policy":"6C(4%)-4.75C","actual":487.0,"first_c_rate":6.0,"delta_q_logvar":-3.68841766,"early_mean_QD":1.07442445,"early_mean_IR":0.01700337,"predicted":651.37342382,"ape_pct":33.75224308},{"batch":"batch2","cell_id":"batch2_046","policy":"6C(52%)-3.5C","actual":429.0,"first_c_rate":6.0,"delta_q_logvar":-3.36894334,"early_mean_QD":1.07902223,"early_mean_IR":0.0178024,"predicted":508.11704743,"ape_pct":18.4422022},{"batch":"batch2","cell_id":"batch2_047","policy":"6C(60%)-3C","actual":713.0,"first_c_rate":6.0,"delta_q_logvar":-4.03393064,"early_mean_QD":1.04879629,"early_mean_IR":0.01722714,"predicted":660.49814503,"ape_pct":7.36351402},{"batch":"batch3","cell_id":"batch3_000","policy":"5C(67%)-4C-newstructure","actual":1009.0,"first_c_rate":5.0,"delta_q_logvar":-4.24511487,"early_mean_QD":1.0703483,"early_mean_IR":0.01523784,"predicted":1060.60812497,"ape_pct":5.11477948},{"batch":"batch3","cell_id":"batch3_001","policy":"5.3C(54%)-4C-newstructure","actual":1063.0,"first_c_rate":5.3,"delta_q_logvar":-4.28554271,"early_mean_QD":1.06768669,"early_mean_IR":0.0149864,"predicted":1077.1487821,"ape_pct":1.33102372},{"batch":"batch3","cell_id":"batch3_003","policy":"5.6C(36%)-4.3C-newstructure","actual":1115.0,"first_c_rate":5.6,"delta_q_logvar":-4.11660777,"early_mean_QD":1.06462923,"early_mean_IR":0.01499945,"predicted":906.05861096,"ape_pct":18.73913803},{"batch":"batch3","cell_id":"batch3_004","policy":"5.6C(19%)-4.6C-newstructure","actual":1048.0,"first_c_rate":5.6,"delta_q_logvar":-4.17846567,"early_mean_QD":1.0745098,"early_mean_IR":0.01513079,"predicted":1051.72638422,"ape_pct":0.35557101},{"batch":"batch3","cell_id":"batch3_005","policy":"5.6C(36%)-4.3C-newstructure","actual":828.0,"first_c_rate":5.6,"delta_q_logvar":-4.11442397,"early_mean_QD":1.05312615,"early_mean_IR":0.01518448,"predicted":797.22163269,"ape_pct":3.71719412},{"batch":"batch3","cell_id":"batch3_006","policy":"3.7C(31%)-5.9C-newstructure","actual":667.0,"first_c_rate":3.7,"delta_q_logvar":-3.52570819,"early_mean_QD":1.05384236,"early_mean_IR":0.01372852,"predicted":519.16995369,"ape_pct":22.16342523},{"batch":"batch3","cell_id":"batch3_007","policy":"4.8C(80%)-4.8C-newstructure","actual":1836.0,"first_c_rate":4.8,"delta_q_logvar":-4.48874219,"early_mean_QD":1.07014034,"early_mean_IR":0.01542963,"predicted":1287.32531053,"ape_pct":29.88424235},{"batch":"batch3","cell_id":"batch3_008","policy":"5C(67%)-4C-newstructure","actual":828.0,"first_c_rate":5.0,"delta_q_logvar":-4.09180376,"early_mean_QD":1.06796264,"early_mean_IR":0.01525564,"predicted":909.99309043,"ape_pct":9.90254715},{"batch":"batch3","cell_id":"batch3_009","policy":"5.3C(54%)-4C-newstructure","actual":1039.0,"first_c_rate":5.3,"delta_q_logvar":-3.98229695,"early_mean_QD":1.07281442,"early_mean_IR":0.01579997,"predicted":855.92024443,"ape_pct":17.6207657},{"batch":"batch3","cell_id":"batch3_010","policy":"4.8C(80%)-4.8C-newstructure","actual":1078.0,"first_c_rate":4.8,"delta_q_logvar":-4.41135592,"early_mean_QD":1.06434355,"early_mean_IR":0.01537473,"predicted":1138.85998735,"ape_pct":5.6456389},{"batch":"batch3","cell_id":"batch3_011","policy":"5.6C(19%)-4.6C-newstructure","actual":817.0,"first_c_rate":5.6,"delta_q_logvar":-3.88492116,"early_mean_QD":1.06980265,"early_mean_IR":0.01552572,"predicted":772.80827738,"ape_pct":5.40902358},{"batch":"batch3","cell_id":"batch3_012","policy":"5.6C(36%)-4.3C-newstructure","actual":932.0,"first_c_rate":5.6,"delta_q_logvar":-3.94678998,"early_mean_QD":1.0763037,"early_mean_IR":0.01604918,"predicted":853.60377798,"ape_pct":8.41161181},{"batch":"batch3","cell_id":"batch3_013","policy":"5.6C(19%)-4.6C-newstructure","actual":816.0,"first_c_rate":5.6,"delta_q_logvar":-4.09446649,"early_mean_QD":1.06866853,"early_mean_IR":0.01512986,"predicted":923.03236968,"ape_pct":13.11671197},{"batch":"batch3","cell_id":"batch3_014","policy":"5.6C(36%)-4.3C-newstructure","actual":858.0,"first_c_rate":5.6,"delta_q_logvar":-3.99966769,"early_mean_QD":1.07696192,"early_mean_IR":0.0155535,"predicted":914.92422646,"ape_pct":6.63452523},{"batch":"batch3","cell_id":"batch3_015","policy":"5.9C(15%)-4.6C-newstructure","actual":876.0,"first_c_rate":5.9,"delta_q_logvar":-4.00068442,"early_mean_QD":1.07051888,"early_mean_IR":0.01530739,"predicted":864.43108222,"ape_pct":1.32065271},{"batch":"batch3","cell_id":"batch3_016","policy":"4.8C(80%)-4.8C-newstructure","actual":1638.0,"first_c_rate":4.8,"delta_q_logvar":-4.6945135,"early_mean_QD":1.06347929,"early_mean_IR":0.01531262,"predicted":1432.4115856,"ape_pct":12.55118525},{"batch":"batch3","cell_id":"batch3_017","policy":"5.3C(54%)-4C-newstructure","actual":1315.0,"first_c_rate":5.3,"delta_q_logvar":-4.43971308,"early_mean_QD":1.06703041,"early_mean_IR":0.01544484,"predicted":1195.90094103,"ape_pct":9.05696266},{"batch":"batch3","cell_id":"batch3_018","policy":"5.6C(19%)-4.6C-newstructure","actual":1146.0,"first_c_rate":5.6,"delta_q_logvar":-4.254052,"early_mean_QD":1.06885489,"early_mean_IR":0.01501671,"predicted":1060.83290913,"ape_pct":7.43168332},{"batch":"batch3","cell_id":"batch3_019","policy":"5.6C(36%)-4.3C-newstructure","actual":1155.0,"first_c_rate":5.6,"delta_q_logvar":-4.17194187,"early_mean_QD":1.07269988,"early_mean_IR":0.01546491,"predicted":1013.86903563,"ape_pct":12.21913111},{"batch":"batch3","cell_id":"batch3_020","policy":"5C(67%)-4C-newstructure","actual":813.0,"first_c_rate":5.0,"delta_q_logvar":-4.06634469,"early_mean_QD":1.06741317,"early_mean_IR":0.0152651,"predicted":885.51638118,"ape_pct":8.91960408},{"batch":"batch3","cell_id":"batch3_021","policy":"3.7C(31%)-5.9C-newstructure","actual":772.0,"first_c_rate":3.7,"delta_q_logvar":-3.70432669,"early_mean_QD":1.06203719,"early_mean_IR":0.01409146,"predicted":647.1046857,"ape_pct":16.17814952},{"batch":"batch3","cell_id":"batch3_022","policy":"5.9C(60%)-3.1C-newstructure","actual":1002.0,"first_c_rate":5.9,"delta_q_logvar":-4.0468224,"early_mean_QD":1.05812466,"early_mean_IR":0.01568803,"predicted":778.86489884,"ape_pct":22.26897217},{"batch":"batch3","cell_id":"batch3_024","policy":"5C(67%)-4C-newstructure","actual":825.0,"first_c_rate":5.0,"delta_q_logvar":-4.15525499,"early_mean_QD":1.05038833,"early_mean_IR":0.01555621,"predicted":790.69751241,"ape_pct":4.15787728},{"batch":"batch3","cell_id":"batch3_025","policy":"5.3C(54%)-4C-newstructure","actual":989.0,"first_c_rate":5.3,"delta_q_logvar":-4.14656074,"early_mean_QD":1.06477508,"early_mean_IR":0.01564341,"predicted":908.29094166,"ape_pct":8.16067324},{"batch":"batch3","cell_id":"batch3_026","policy":"5.6C(19%)-4.6C-newstructure","actual":1028.0,"first_c_rate":5.6,"delta_q_logvar":-4.21950741,"early_mean_QD":1.07507087,"early_mean_IR":0.0155948,"predicted":1075.89138718,"ape_pct":4.65869525},{"batch":"batch3","cell_id":"batch3_027","policy":"5.6C(36%)-4.3C-newstructure","actual":850.0,"first_c_rate":5.6,"delta_q_logvar":-4.13013231,"early_mean_QD":1.06366456,"early_mean_IR":0.01492139,"predicted":909.85491879,"ape_pct":7.04175515},{"batch":"batch3","cell_id":"batch3_028","policy":"3.7C(31%)-5.9C-newstructure","actual":541.0,"first_c_rate":3.7,"delta_q_logvar":-3.45165789,"early_mean_QD":1.04458954,"early_mean_IR":0.0134184,"predicted":448.61314189,"ape_pct":17.07705325},{"batch":"batch3","cell_id":"batch3_029","policy":"5.9C(15%)-4.6C-newstructure","actual":858.0,"first_c_rate":5.9,"delta_q_logvar":-4.0635761,"early_mean_QD":1.07044727,"early_mean_IR":0.01482581,"predicted":926.76423952,"ape_pct":8.01448013},{"batch":"batch3","cell_id":"batch3_030","policy":"5.3C(54%)-4C-newstructure","actual":935.0,"first_c_rate":5.3,"delta_q_logvar":-4.10022555,"early_mean_QD":1.07166363,"early_mean_IR":0.01557456,"predicted":940.98844091,"ape_pct":0.64047496},{"batch":"batch3","cell_id":"batch3_031","policy":"5.9C(60%)-3.1C-newstructure","actual":731.0,"first_c_rate":5.9,"delta_q_logvar":-3.83960303,"early_mean_QD":1.07076666,"early_mean_IR":0.01587661,"predicted":741.86950889,"ape_pct":1.48693692},{"batch":"batch3","cell_id":"batch3_033","policy":"5C(67%)-4C-newstructure","actual":1284.0,"first_c_rate":5.0,"delta_q_logvar":-4.39589833,"early_mean_QD":1.06213175,"early_mean_IR":0.01534347,"predicted":1100.07867064,"ape_pct":14.32409107},{"batch":"batch3","cell_id":"batch3_034","policy":"5.3C(54%)-4C-newstructure","actual":1158.0,"first_c_rate":5.3,"delta_q_logvar":-4.3056595,"early_mean_QD":1.06321586,"early_mean_IR":0.01530398,"predicted":1033.43786069,"ape_pct":10.75666143},{"batch":"batch3","cell_id":"batch3_035","policy":"5.6C(19%)-4.6C-newstructure","actual":1093.0,"first_c_rate":5.6,"delta_q_logvar":-4.23485829,"early_mean_QD":1.0644805,"early_mean_IR":0.01537566,"predicted":984.44683467,"ape_pct":9.93167112},{"batch":"batch3","cell_id":"batch3_036","policy":"5.6C(36%)-4.3C-newstructure","actual":923.0,"first_c_rate":5.6,"delta_q_logvar":-4.25345792,"early_mean_QD":1.05934338,"early_mean_IR":0.01513592,"predicted":956.48394853,"ape_pct":3.62773007},{"batch":"batch3","cell_id":"batch3_038","policy":"5C(67%)-4C-newstructure","actual":1935.0,"first_c_rate":5.0,"delta_q_logvar":-4.34205304,"early_mean_QD":1.07195452,"early_mean_IR":0.01583764,"predicted":1143.29359661,"ape_pct":40.91505961},{"batch":"batch3","cell_id":"batch3_039","policy":"5.3C(54%)-4C-newstructure","actual":1156.0,"first_c_rate":5.3,"delta_q_logvar":-4.45463508,"early_mean_QD":1.05054145,"early_mean_IR":0.01556493,"predicted":1016.04453301,"ape_pct":12.10687431},{"batch":"batch3","cell_id":"batch3_040","policy":"5.6C(19%)-4.6C-newstructure","actual":796.0,"first_c_rate":5.6,"delta_q_logvar":-4.29510827,"early_mean_QD":1.06295096,"early_mean_IR":0.01539238,"predicted":1018.21911796,"ape_pct":27.91697462},{"batch":"batch3","cell_id":"batch3_041","policy":"5.6C(36%)-4.3C-newstructure","actual":786.0,"first_c_rate":5.6,"delta_q_logvar":-4.21950937,"early_mean_QD":1.05432233,"early_mean_IR":0.01830945,"predicted":784.13337543,"ape_pct":0.23748404},{"batch":"batch3","cell_id":"batch3_044","policy":"5.3C(54%)-4C-newstructure","actual":940.0,"first_c_rate":5.3,"delta_q_logvar":-4.13149552,"early_mean_QD":1.07327059,"early_mean_IR":0.01557422,"predicted":982.06966657,"ape_pct":4.47549644},{"batch":"batch3","cell_id":"batch3_045","policy":"4.8C(80%)-4.8C-newstructure","actual":1801.0,"first_c_rate":4.8,"delta_q_logvar":-4.5208508,"early_mean_QD":1.07143922,"early_mean_IR":0.01562029,"predicted":1330.66788899,"ape_pct":26.11505336}]}
