Repository: jun394647/ess-battery-cycle-life-mini-project

# ESS 배터리 수명 예측

초기 100사이클의 측정값으로 LFP·흑연 배터리 **셀**의 총 사이클 수명을 예측했습니다. 가장 중요하게 본 신호는 10사이클과 100사이클 사이의 `ΔQ(V)` 변화입니다. 배치가 바뀌어도 이 신호가 수명과 같은 방향으로 연결되는지 확인하고, 그 결과를 모델 선택에 반영했습니다.

**핵심 결과:** Batch 1의 충전 정책별 5분할 CV MAPE는 **7.59%**, Batch 1 hold-out은 **7.82%**, 필수 평가인 Batch 2는 **24.11%**입니다. Batch 2에서 오차가 크게 늘어난 점을 주요 결과로 해석했습니다. [Day 2 분석](DAY2-REPORT.md)에 원인 가설과 개선 방향을 정리했습니다.

## 프로젝트 개요

| 항목 | 내용 |
|---|---|
| 데이터셋 | Severson 외(2019)의 MIT-Stanford 배터리 데이터 |
| 학습 | Batch 1 (`2017-05-12`), 수명 분석 41셀 |
| 필수 평가 | Batch 2 (`2017-06-30`), 수명 분석 43셀 |
| 추가 평가 | Batch 3 (`2018-04-12`), 수명 분석 40셀 |
| 태스크 | 회귀: 초기 100사이클 → `cycle_life` 예측 |
| 수명 기준 | 방전 용량이 정격의 80%에 도달하는 시점 |

원본은 46·48·46셀입니다. [원논문 공개 코드](https://github.com/rdbraatz/data-driven-prediction-of-battery-cycle-life-before-capacity-degradation/blob/master/Load%20Data.ipynb)를 따라 Batch 1의 미종료 5셀을 제외하고, Batch 1 첫 5셀의 연속 측정 길이를 수명값에 반영했습니다. 이어 측정한 Batch 2의 5셀과 Batch 3의 노이즈 채널 6셀은 각 배치 평가에서 제외했습니다. 제외·보정 내역은 `results/all_cells.csv`와 `results/paper_screened_cells.csv`에 있습니다.

이 프로젝트의 Batch 2는 **`2017-06-30` 원본 파일**입니다. 분석에 사용한 파일 이름과 다운로드 경로는 [data/README.md](data/README.md)에 고정했습니다.

## 파일 구조

```text
Mini PJT/
├── assets/fonts/                   # PDF 한글 폰트와 라이선스
├── data/README.md                  # 공식 원본 파일과 처리 기준
├── DAY1-EDA.ipynb                  # 저장된 EDA 표·그림 열람
├── DAY1-REPORT.md                 # Day 1 분석과 전략
├── DAY2-REPORT.md                 # Day 2 평가와 해석
├── src/
│   ├── day1_eda.py                # 배치별 셀·사이클 추출
│   ├── day1_compare.py            # 배치 비교·그림·셀이력 보정
│   ├── day1_model_probe.py        # Day 1 사전 모델 점검
│   ├── report_extra_figures.py    # 배치 내 ΔQ(V)·knee 비교 그림
│   ├── day2_model.py              # 정책별 분할·CV·최종 평가
│   ├── day2_model_compare.py      # 21개 후보 비교
│   ├── day2_feature_ablation.py   # ΔQ·QD·Tavg 제거 실험
│   ├── day2_batch_calibration.py  # Batch 2 레이블 보정 실험
│   ├── day2_visuals.py            # 배치 이동·오차 시각화
│   ├── audit_results.py           # 원본·피처·분할·성능 재검증
│   ├── reproduce.py               # 전체 분석·보고서 순서대로 재생성
│   └── build_day1_pdf.py          # 두 보고서의 PDF 생성
├── results/
│   ├── model_inputs/               # 배치별 모델 입력; 개발 단계에서 Batch 1만 로드
│   ├── model_performance.csv       # 제출 형식 성능표
│   └── day2/                      # 분할·셀별 예측·후보 비교·그림
└── requirements.txt
```

원본 `.mat` 파일은 Git에 포함하지 않습니다. 다운로드할 파일 이름과 출처는 [data/README.md](data/README.md)에 있습니다. 보고서 PDF는 [Day 1](DS-MINI-Design-울산_1반-박준형.pdf)과 [Day 2](DS-MINI-Design-울산_1반-박준형-DAY2.pdf)입니다.

PDF의 한글 본문 폰트는 macOS에서 시스템 AppleGothic을 사용하고, 다른 환경에서는 저장소에 포함한 [NanumGothic Regular](https://github.com/google/fonts/tree/main/ofl/nanumgothic)을 사용합니다. 폰트 라이선스는 [OFL.txt](assets/fonts/OFL.txt)에 있습니다.

## 실행 방법

Python 3.14에서 확인했습니다. 아래 명령은 프로젝트 루트에서 실행합니다. 원본 `.mat` 세 파일의 합계는 약 **7.7GB**이므로 다운로드 전 디스크 공간을 확인해야 합니다. 파일 이름과 링크는 [data/README.md](data/README.md)에 있습니다.

```bash
git clone https://github.com/jun394647/ess-battery-cycle-life-mini-project.git
cd ess-battery-cycle-life-mini-project
python3 -m venv .venv
.venv/bin/python -m pip install -r requirements.txt
.venv/bin/python src/reproduce.py
```

`reproduce.py`는 세 배치를 각각 별도 프로세스에서 추출한 다음 EDA, 후보 비교, 평가, 원자료 감사, PDF 생성 순서로 실행합니다. 원본 없이 Git에 포함된 셀 단위 결과에서 **모델과 PDF만** 재생성하려면 `.venv/bin/python src/reproduce.py --from-results`를 실행합니다. 이 모드는 원본 파일의 동일성이나 원본에서 피처를 추출한 과정을 검증하지 않습니다.

빠르게 결과를 확인할 때는 [Day 1 노트북](DAY1-EDA.ipynb)을 열면 됩니다. 노트북은 `results/`에 저장된 표와 그림을 보여주며 원자료를 재계산하지 않습니다. 저장된 결과와 실제 원본의 대조 기록은 [감사 결과](results/audit_results.json)에 있습니다. 원본이 없으면 `.venv/bin/python src/audit_results.py --artifacts-only`로 CV 재학습, 셀별 예측과 문서·성능표의 일치 여부를 확인할 수 있습니다.

## EDA와 피처 엔지니어링

Batch 1·2·3의 수명 중앙값은 **842·481·965사이클**입니다. Batch 2의 43셀 중 **33셀**이 500사이클 미만이고, Batch 3의 40셀 중 **19셀**이 1,000사이클 초과입니다. 두 구간 직선으로 근사한 방전 용량 곡선의 탐색적 knee 중앙값은 **580·381·766사이클**입니다. knee는 미래 기록이므로 입력에서 제외했습니다.

같은 셀의 100사이클과 10사이클 `Qdlin(V)` 차이 곡선에서 `log10 var(ΔQ(V))`를 만들었습니다. 수명과의 Spearman 상관은 **-0.88·-0.65·-0.76**으로 세 배치에서 방향이 유지됐습니다. 이 변수를 가장 중요하게 보고, 초기 평균 `QD`를 보조 입력으로 선택했습니다. `Tavg`와 충전 정책 강도는 배치별 관계·변수 중복·제거 실험을 근거로 최종 입력에서 제외했습니다. 수명 구간과 정책별 해석은 [Day 1 보고서](DAY1-REPORT.md)에 적었습니다.

## Modeling

Batch 1을 충전 정책별로 개발용 **31셀**과 hold-out **10셀**로 나눴고 같은 정책이 겹치지 않습니다. 개발용에서만 정책별 5분할 `GroupKFold`로 21개 설정을 비교했습니다. 후보 선택·변수 제거 단계는 `results/model_inputs/batch1.csv`만 열며, Batch 2·3 파일은 평가·사후 진단 단계에서 엽니다. 결측 대체와 표준화는 각 학습 폴드에서만 맞췄습니다. 분할은 `results/day2/batch1_split.csv`에 있습니다.

Day 1 사전 비교에는 Batch 1 전체 41셀이 사용됐습니다. 따라서 Day 2 hold-out은 **정책 분리 검증**이지만 처음부터 미사용한 셀은 아닙니다. Batch 2 역시 Day 1 EDA와 이전 3변수 모델 평가에서 노출됐습니다. 이 점을 점수의 해석 범위에 포함했습니다.

**최종 모델은 `ΔQ(V)` 로그 분산과 초기 평균 `QD`를 쓰는 2변수 로그 타깃 Ridge**입니다. Batch 1 개발용 CV에서 7.59%로 3변수 모델의 8.07%보다 낮았고, `Tavg`의 배치별 수명 상관이 불안정했습니다. 이 모델은 하나의 Ridge 회귀이며 앙상블이 아닙니다. 후보별 사후 비교는 `results/day2/model_comparison/comparison_table.csv`에 있습니다.

2변수 제거 실험은 초기 3변수 모델의 Batch 2 결과를 본 뒤 추가했습니다. 직접 선택 기준은 Batch 1 개발용 CV였지만, 현재 Batch 2 점수는 **완전히 미접촉한 외부 검증**으로 해석하지 않습니다. 이 이력까지 포함해 후보 비교와 최종 선택 과정을 [Day 2 보고서](DAY2-REPORT.md)에 기록했습니다.

File: DAY1-EDA.ipynb
# DS, Mini Project : ESS 배터리 수명 예측 (DAY1)

박준형(U015)

Batch 1·2·3의 수명 분포, 방전 용량, ΔQ(V), 충전 조건, 초기 신호를 비교했습니다. 원자료 추출과 피처 계산은 `src/day1_eda.py`, 배치 비교는 `src/day1_compare.py`에서 수행합니다. 이 노트북에는 저장소에 포함된 분석 결과를 표시합니다. 그래프의 해석과 변수 선택 근거는 `DAY1-REPORT.md`에 정리했습니다.

원논문의 Batch 2는 `2017-06-30` 파일입니다. 공개 전처리 기준을 적용한 분석 표본은 Batch 1·2·3에서 각각 41·43·40셀입니다.

## 저장된 결과와 원자료 재생성

아래 셀은 Git에 포함된 `results/` 결과를 읽습니다. **원자료를 다시 계산하거나 검증하지 않습니다.** 원본 `.mat` 파일을 내려받아 모든 결과를 재생성하려면 프로젝트 루트에서 `README.md`의 실행 순서를 따르세요. 원자료·피처·모델 예측의 대조 결과는 `results/audit_results.json`에 있습니다.

```
from pathlib import Path
ROOT = Path.cwd()
required = [
    'results/batch_summary.csv',
    'results/paper_screened_cells.csv',
    'results/day1_probe_summary.csv',
]
missing = [name for name in required if not (ROOT / name).is_file()]
if missing:
    raise FileNotFoundError(f'결과 파일이 없습니다: {missing}. README.md 순서로 재생성하세요.')
print('저장소에 포함된 분석 결과를 표시합니다. 원자료 재생성 절차는 README.md를 확인하세요.')
```

저장소에 포함된 분석 결과를 표시합니다. 원자료 재생성 절차는 README.md를 확인하세요.

## 1. 수명 분포: Batch 2에 집중된 단수명 셀

배치별 분포와 500사이클 미만·1,000사이클 초과 비율을 비교합니다. 가장 짧은 셀의 충전 정책과 초기 신호도 확인합니다. 수명 레이블이 없는 셀은 비율의 분모에서 제외합니다.

```
import pandas as pd
from IPython.display import display, Image
summary = pd.read_csv('results/batch_summary.csv')
display(summary)
display(Image(filename='results/figures/compare_life.png'))
cells = pd.read_csv('results/paper_screened_cells.csv')
display(cells.nsmallest(8, 'cycle_life')[['batch','cell_id','cycle_life','policy','delta_q_logvar']].round(3))
```

    batch  cells  labeled    mean_life  median_life  min_life  q25_life  \
0  batch1     41       41   921.341463        842.0     534.0    702.00   
1  batch2     43       43   473.209302        481.0     148.0    461.00   
2  batch3     40       40  1032.000000        964.5     541.0    827.25   

   q75_life  max_life  pct_short   pct_long  dq_available  knee_available  \
0    966.00    2237.0   0.000000  24.390244            41              36   
1    499.00     713.0  76.744186   0.000000            43              43   
2   1122.75    1935.0   0.000000  47.500000            40              40   

   median_knee  
0        579.5  
1        381.0  
2        766.0

     batch     cell_id  cycle_life          policy  delta_q_logvar
42  batch2  batch2_001       148.0      2C(10%)-6C          -2.727
41  batch2  batch2_000       300.0       1C(4%)-6C          -2.746
44  batch2  batch2_003       335.0     2C(7%)-5.5C          -2.930
77  batch2  batch2_041       429.0    5.6C(65%)-3C          -3.439
82  batch2  batch2_046       429.0    6C(52%)-3.5C          -3.369
43  batch2  batch2_002       438.0       2C(2%)-5C          -3.493
45  batch2  batch2_004       444.0  3.6C(22%)-5.5C          -3.352
80  batch2  batch2_044       457.0      6C(40%)-4C          -3.453

## 2. 방전 용량: 열화 가속과 knee

세 배치의 QD 곡선을 함께 비교합니다. 두 직선으로 근사한 knee는 후반 열화를 설명하는 데만 사용하며 예측 피처에 넣지 않습니다.

```
display(pd.read_csv('results/knee_summary.csv'))
display(Image(filename='results/figures/compare_qd.png'))
```

    batch  valid  accelerates  median_knee
0  batch1     36          1.0        579.5
1  batch2     43          1.0        381.0
2  batch3     40          1.0        766.0

## 3. 초기 ΔQ(V): 곡선 변화와 파생변수

같은 셀에서 100사이클과 10사이클의 `Qdlin(V)` 차이를 계산했습니다. 핵심 후보는 `log10 var(ΔQ(V))`입니다. Batch 1에서만 강한 관계가 나타나는지, 세 배치에서 방향이 유지되는지 확인했습니다.

```
display(Image(filename='results/figures/compare_delta_q.png'))
for batch in ('batch1','batch2','batch3'):
    display(Image(filename=f'results/figures/{batch}_delta_q.png'))
```

## 4. 충전 정책: C-rate와 수명의 관계

첫 구간 C-rate와 충전 시간뿐 아니라, 0~80% SOC 구간의 C-rate를 구간 길이로 가중한 정책 강도를 비교합니다. 실제 평균 전류를 뜻하는 값은 아닙니다.

```
policy = pd.read_csv('results/policy_summary.csv')
display(policy.sort_values(['batch','mean_life']))
display(Image(filename='results/figures/compare_c_rate.png'))
display(Image(filename='results/figures/compare_policy_rate.png'))
```

     batch                       policy  n    mean_life     sd_life  \
9   batch1               5.4C(80%)-5.4C  2   546.500000   17.677670   
21  batch1                 8C(35%)-3.6C  2   607.500000   12.020815   
17  batch1                 7C(40%)-3.6C  2   621.000000    5.656854   
18  batch1                   7C(40%)-3C  2   676.000000   39.597980   
20  batch1                 8C(25%)-3.6C  2   676.500000   36.062446   
..     ...                          ... ..          ...         ...   
67  batch3  5.6C(36%)-4.3C-newstructure  8   930.875000  135.024270   
66  batch3  5.6C(19%)-4.6C-newstructure  7   963.428571  148.689674   
65  batch3    5.3C(54%)-4C-newstructure  8  1074.375000  129.674248   
70  batch3      5C(67%)-4C-newstructure  6  1115.666667  440.424189   
64  batch3  4.8C(80%)-4.8C-newstructure  4  1588.250000  350.938147   

    first_c_rate  
9            5.4  
21           8.0  
17           7.0  
18           7.0  
20           8.0  
..           ...  
67           5.6  
66           5.6  
65           5.3  
70           5.0  
64           4.8  

[71 rows x 6 columns]

## 5. 초기 신호의 상관관계와 중복

초기 신호와 수명의 상관을 배치별로 비교합니다. Batch 1에서는 정책 강도와 ΔQ(V)의 상관도 높아 두 변수의 독립적인 기여를 단정하지 않습니다.

```
corr = pd.read_csv('results/feature_correlations.csv')
display(corr.pivot(index='feature', columns='batch', values='spearman').round(3))
display(Image(filename='results/figures/compare_charge_time.png'))
display(Image(filename='results/figures/batch1_feature_heatmap.png'))
display(pd.read_csv('results/paper_screened_cells.csv').head())
```

batch                  batch1  batch2  batch3
feature                                      
delta_q_logvar         -0.882  -0.646  -0.759
delta_q_mean_abs       -0.836  -0.603  -0.719
early_mean_IR           0.208   0.102   0.213
early_mean_QD           0.189   0.296   0.247
early_mean_Tavg        -0.389   0.085   0.017
early_mean_Tmax        -0.346   0.032  -0.072
early_mean_chargetime   0.603   0.038   0.049
first_c_rate           -0.489   0.137  -0.163
policy_rate_proxy      -0.851  -0.433  -0.428

    batch     cell_id  cycle_life          policy  first_c_rate  n_cycles  \
0  batch1  batch1_000      1852.0  3.6C(80%)-3.6C           3.6      1189   
1  batch1  batch1_001      2160.0  3.6C(80%)-3.6C           3.6      1178   
2  batch1  batch1_002      2237.0  3.6C(80%)-3.6C           3.6      1176   
3  batch1  batch1_003      1434.0      4C(80%)-4C           4.0      1225   
4  batch1  batch1_004      1709.0      4C(80%)-4C           4.0      1226   

   n_early  early_mean_QD  early_mean_QC  early_mean_IR  ...  \
0      100       1.080597       1.080434       0.016643  ...   
1      100       1.081247       1.081092       0.016922  ...   
2      100       1.085371       1.085146       0.016769  ...   
3      100       1.084949       1.084546       0.016311  ...   
4      100       1.082844       1.082700       0.016669  ...   

   delta_q_mean_abs  delta_q_min  knee_cycle  slope_before  slope_after  \
0          0.002955    -0.008460         NaN           NaN          NaN   
1          0.004100    -0.011004         NaN           NaN          NaN   
2          0.004487    -0.017216         NaN           NaN          NaN   
3          0.007468    -0.018961         NaN           NaN          NaN   
4          0.005751    -0.013958         NaN           NaN          NaN   

   policy_switch_soc  second_c_rate  policy_rate_proxy  \
0               80.0            3.6                3.6   
1               80.0            3.6                3.6   
2               80.0            3.6                3.6   
3               80.0            4.0                4.0   
4               80.0            4.0                4.0   

   life_adjustment_cycles  reference_exclusion  
0                     662                False  
1                     981                False  
2                    1060                False  
3                     208                False  
4                     482                False  

[5 rows x 26 columns]

## 6. Batch 1 정책별 후보 모델 사전 비교

중앙값 예측을 기준선으로 두고, 변수 중복과 적은 셀 수를 고려해 Ridge·Elastic Net을 비교합니다. 얕은 트리는 비선형 관계를 확인하는 후보입니다. 충전 정책별 5분할 검증에서 ΔQ(V) 단독 Ridge와 핵심 세 변수 Elastic Net이 약 12.97%였습니다. Day 2에는 로그 타깃 Ridge를 포함해 후보를 다시 비교합니다. Batch 2 점수는 이 단계에서 계산하지 않았습니다.

```
probe = pd.read_csv('results/day1_probe_summary.csv')
display(probe.round(2))
display(Image(filename='results/figures/day1_probe.png'))
pred = pd.read_csv('results/day1_probe_predictions.csv')
ridge = pred[pred.experiment == 'ridge_compact']
display(ridge.sort_values('abs_error', ascending=False).head(8).round(1))
```

                  experiment  mean_mape_pct  sd_mape_pct  mean_mae_cycles  \
0         elasticnet_compact          12.97         6.70           116.27   
1           ridge_delta_only          12.97         6.76           114.85   
2              ridge_compact          13.27         7.27           117.53   
3               tree_compact          13.86         9.18           153.67   
4  ridge_compact_with_policy          14.35         7.54           126.66   
5    ridge_policy_proxy_only          16.88         6.40           152.63   
6                ridge_basic          19.28        11.79           184.94   
7            median_baseline          22.96         4.95           241.85   

   pooled_mape_pct  pooled_mae_cycles  
0            13.03             118.69  
1            13.12             117.76  
2            13.33             119.83  
3            14.25             160.55  
4            14.34             128.51  
5            16.88             155.08  
6            19.76             191.87  
7            23.10             248.35

        experiment     cell_id          policy  fold  actual  predicted  \
166  ridge_compact  batch1_002  3.6C(80%)-3.6C     1  2237.0     1542.1   
165  ridge_compact  batch1_001  3.6C(80%)-3.6C     1  2160.0     1729.4   
180  ridge_compact  batch1_020  5.4C(80%)-5.4C     4   534.0      253.3   
176  ridge_compact  batch1_016  5.4C(60%)-3.6C     2   862.0     1139.0   
197  ridge_compact  batch1_038    7C(40%)-3.6C     2   617.0      388.7   
173  ridge_compact  batch1_011    5.4C(50%)-3C     1   788.0      989.2   
175  ridge_compact  batch1_015    5.4C(60%)-3C     1   719.0      916.2   
181  ridge_compact  batch1_021  5.4C(80%)-5.4C     4   559.0      392.5   

     abs_error  
166      694.9  
165      430.6  
180      280.7  
176      277.0  
197      228.3  
173      201.2  
175      197.2  
181      166.5
