Repository: jun394647/ess-battery-cycle-life-mini-project

# ESS 배터리 수명 예측

초기 100사이클의 측정값으로 LFP·흑연 배터리 **셀**의 총 사이클 수명을 예측했습니다. 가장 중요하게 본 신호는 10사이클과 100사이클 사이의 `ΔQ(V)` 변화입니다. 배치가 바뀌어도 이 신호가 수명과 같은 방향으로 연결되는지 확인하고, 그 결과를 모델 선택에 반영했습니다.

**핵심 결과:** Batch 1의 충전 정책별 5분할 CV MAPE는 **7.59%**, Batch 1 hold-out은 **7.82%**, 필수 평가인 Batch 2는 **24.11%**입니다. Batch 2에서 오차가 크게 늘어난 점을 주요 결과로 해석했습니다. [Day 2 분석](DAY2-REPORT.md)에 원인 가설과 개선 방향을 정리했습니다.

## 프로젝트 개요

| 항목 | 내용 |
|---|---|
| 데이터셋 | Severson 외(2019)의 MIT-Stanford 배터리 데이터 |
| 학습 | Batch 1 (`2017-05-12`), 수명 분석 41셀 |
| 필수 평가 | Batch 2 (`2017-06-30`), 수명 분석 43셀 |
| 추가 평가 | Batch 3 (`2018-04-12`), 수명 분석 40셀 |
| 태스크 | 회귀: 초기 100사이클 → `cycle_life` 예측 |
| 수명 기준 | 방전 용량이 정격의 80%에 도달하는 시점 |

원본은 46·48·46셀입니다. [원논문 공개 코드](https://github.com/rdbraatz/data-driven-prediction-of-battery-cycle-life-before-capacity-degradation/blob/master/Load%20Data.ipynb)를 따라 Batch 1의 미종료 5셀을 제외하고, Batch 1 첫 5셀의 연속 측정 길이를 수명값에 반영했습니다. 이어 측정한 Batch 2의 5셀과 Batch 3의 노이즈 채널 6셀은 각 배치 평가에서 제외했습니다. 제외·보정 내역은 `results/all_cells.csv`와 `results/paper_screened_cells.csv`에 있습니다.

이 프로젝트의 Batch 2는 **`2017-06-30` 원본 파일**입니다. 분석에 사용한 파일 이름과 다운로드 경로는 [data/README.md](data/README.md)에 고정했습니다.

## 파일 구조

```text
Mini PJT/
├── assets/fonts/                   # PDF 한글 폰트와 라이선스
├── data/README.md                  # 공식 원본 파일과 처리 기준
├── DAY1-EDA.ipynb                  # 저장된 EDA 표·그림 열람
├── DAY1-REPORT.md                 # Day 1 분석과 전략
├── DAY2-REPORT.md                 # Day 2 평가와 해석
├── src/
│   ├── day1_eda.py                # 배치별 셀·사이클 추출
│   ├── day1_compare.py            # 배치 비교·그림·셀이력 보정
│   ├── day1_model_probe.py        # Day 1 사전 모델 점검
│   ├── report_extra_figures.py    # 배치 내 ΔQ(V)·knee 비교 그림
│   ├── day2_model.py              # 정책별 분할·CV·최종 평가
│   ├── day2_model_compare.py      # 21개 후보 비교
│   ├── day2_feature_ablation.py   # ΔQ·QD·Tavg 제거 실험
│   ├── day2_batch_calibration.py  # Batch 2 레이블 보정 실험
│   ├── day2_visuals.py            # 배치 이동·오차 시각화
│   ├── audit_results.py           # 원본·피처·분할·성능 재검증
│   ├── reproduce.py               # 전체 분석·보고서 순서대로 재생성
│   └── build_day1_pdf.py          # 두 보고서의 PDF 생성
├── results/
│   ├── model_inputs/               # 배치별 모델 입력; 개발 단계에서 Batch 1만 로드
│   ├── model_performance.csv       # 제출 형식 성능표
│   └── day2/                      # 분할·셀별 예측·후보 비교·그림
└── requirements.txt
```

원본 `.mat` 파일은 Git에 포함하지 않습니다. 다운로드할 파일 이름과 출처는 [data/README.md](data/README.md)에 있습니다. 보고서 PDF는 [Day 1](DS-MINI-Design-울산_1반-박준형.pdf)과 [Day 2](DS-MINI-Design-울산_1반-박준형-DAY2.pdf)입니다.

PDF의 한글 본문 폰트는 macOS에서 시스템 AppleGothic을 사용하고, 다른 환경에서는 저장소에 포함한 [NanumGothic Regular](https://github.com/google/fonts/tree/main/ofl/nanumgothic)을 사용합니다. 폰트 라이선스는 [OFL.txt](assets/fonts/OFL.txt)에 있습니다.

## 실행 방법

Python 3.14에서 확인했습니다. 아래 명령은 프로젝트 루트에서 실행합니다. 원본 `.mat` 세 파일의 합계는 약 **7.7GB**이므로 다운로드 전 디스크 공간을 확인해야 합니다. 파일 이름과 링크는 [data/README.md](data/README.md)에 있습니다.

```bash
git clone https://github.com/jun394647/ess-battery-cycle-life-mini-project.git
cd ess-battery-cycle-life-mini-project
python3 -m venv .venv
.venv/bin/python -m pip install -r requirements.txt
.venv/bin/python src/reproduce.py
```

`reproduce.py`는 세 배치를 각각 별도 프로세스에서 추출한 다음 EDA, 후보 비교, 평가, 원자료 감사, PDF 생성 순서로 실행합니다. 원본 없이 Git에 포함된 셀 단위 결과에서 **모델과 PDF만** 재생성하려면 `.venv/bin/python src/reproduce.py --from-results`를 실행합니다. 이 모드는 원본 파일의 동일성이나 원본에서 피처를 추출한 과정을 검증하지 않습니다.

빠르게 결과를 확인할 때는 [Day 1 노트북](DAY1-EDA.ipynb)을 열면 됩니다. 노트북은 `results/`에 저장된 표와 그림을 보여주며 원자료를 재계산하지 않습니다. 저장된 결과와 실제 원본의 대조 기록은 [감사 결과](results/audit_results.json)에 있습니다. 원본이 없으면 `.venv/bin/python src/audit_results.py --artifacts-only`로 CV 재학습, 셀별 예측과 문서·성능표의 일치 여부를 확인할 수 있습니다.

## EDA와 피처 엔지니어링

Batch 1·2·3의 수명 중앙값은 **842·481·965사이클**입니다. Batch 2의 43셀 중 **33셀**이 500사이클 미만이고, Batch 3의 40셀 중 **19셀**이 1,000사이클 초과입니다. 두 구간 직선으로 근사한 방전 용량 곡선의 탐색적 knee 중앙값은 **580·381·766사이클**입니다. knee는 미래 기록이므로 입력에서 제외했습니다.

같은 셀의 100사이클과 10사이클 `Qdlin(V)` 차이 곡선에서 `log10 var(ΔQ(V))`를 만들었습니다. 수명과의 Spearman 상관은 **-0.88·-0.65·-0.76**으로 세 배치에서 방향이 유지됐습니다. 이 변수를 가장 중요하게 보고, 초기 평균 `QD`를 보조 입력으로 선택했습니다. `Tavg`와 충전 정책 강도는 배치별 관계·변수 중복·제거 실험을 근거로 최종 입력에서 제외했습니다. 수명 구간과 정책별 해석은 [Day 1 보고서](DAY1-REPORT.md)에 적었습니다.

## Modeling

Batch 1을 충전 정책별로 개발용 **31셀**과 hold-out **10셀**로 나눴고 같은 정책이 겹치지 않습니다. 개발용에서만 정책별 5분할 `GroupKFold`로 21개 설정을 비교했습니다. 후보 선택·변수 제거 단계는 `results/model_inputs/batch1.csv`만 열며, Batch 2·3 파일은 평가·사후 진단 단계에서 엽니다. 결측 대체와 표준화는 각 학습 폴드에서만 맞췄습니다. 분할은 `results/day2/batch1_split.csv`에 있습니다.

Day 1 사전 비교에는 Batch 1 전체 41셀이 사용됐습니다. 따라서 Day 2 hold-out은 **정책 분리 검증**이지만 처음부터 미사용한 셀은 아닙니다. Batch 2 역시 Day 1 EDA와 이전 3변수 모델 평가에서 노출됐습니다. 이 점을 점수의 해석 범위에 포함했습니다.

**최종 모델은 `ΔQ(V)` 로그 분산과 초기 평균 `QD`를 쓰는 2변수 로그 타깃 Ridge**입니다. Batch 1 개발용 CV에서 7.59%로 3변수 모델의 8.07%보다 낮았고, `Tavg`의 배치별 수명 상관이 불안정했습니다. 이 모델은 하나의 Ridge 회귀이며 앙상블이 아닙니다. 후보별 사후 비교는 `results/day2/model_comparison/comparison_table.csv`에 있습니다.

2변수 제거 실험은 초기 3변수 모델의 Batch 2 결과를 본 뒤 추가했습니다. 직접 선택 기준은 Batch 1 개발용 CV였지만, 현재 Batch 2 점수는 **완전히 미접촉한 외부 검증**으로 해석하지 않습니다. 이 이력까지 포함해 후보 비교와 최종 선택 과정을 [Day 2 보고서](DAY2-REPORT.md)에 기록했습니다.

File: DAY1-PLAN.md
# Day 1 작업 계획 — ESS 배터리 수명 데이터 분석

## 과제와 제출 기준

Day 1에는 **Batch 1·2·3의 EDA 결과로 모델 전략을 수립**합니다. 핵심 변수 분포와 통계량, 피처 설계, EDA와 모델 선택을 잇는 논리를 PDF에 정리합니다. 제출 파일은 `DS-MINI-Design-울산_1반-박준형.pdf`입니다.

## 질문별 분석과 결정 기준

1. **수명 분포:** 배치별 셀 수, 평균·중앙값·사분위, 500 미만과 1,000 초과 비율을 계산한다. 극단적으로 짧은 셀은 정책과 초기 측정값을 함께 확인한다. 배치 간 분포가 달라지면 Batch 1에서만 관찰한 관계의 외삽 위험을 적는다.
2. **방전 용량 열화:** 셀별 QD 곡선을 그리고, 평활화한 곡선에 두 구간 선형식을 맞춰 탐색적 knee 후보를 찾는다. knee는 수명 후반 정보를 사용하므로 모델 피처에는 넣지 않는다.
3. **ΔQ(V):** 동일 셀의 100사이클과 10사이클 `Qdlin` 차이를 구한다. 장수명·단수명 곡선을 비교하고, 분산·평균 절댓값·최솟값을 파생한다. `log10(분산)`은 값의 범위가 넓을 때 사용할 후보로 둔다. Batch 3의 전압 격자와 시작 시점이 다르면 배치 간 단순 비교를 피한다.
4. **충전 조건:** 정책별 평균 수명과 표본 수·편차, 첫 구간 C-rate와 수명, 충전 시간과 수명의 관계를 비교한다. 정책별 표본이 적거나 두 지표가 서로 연결되어 있으면 인과관계를 주장하지 않는다.
5. **초기 신호:** 초기 100사이클 QD·IR·온도·충전 시간 및 ΔQ 피처와 수명의 Pearson·Spearman 상관을 배치별로 본다. 온도 지표끼리와 충전 시간·C-rate 간 공선성을 확인한다.

## 모델 전략 수립 순서

- EDA 전의 선호 모델로 결론을 고정하지 않는다. 이전 Scratch 출력의 충전 시간–수명 상관 0.577은 **Batch 1만의 관찰**로 기록한다. 세 배치 비교와 Batch 1 사전 검증에서 확인된 결과에 맞춰 판단을 수정한다.
- 초기 100사이클로 `cycle_life`를 예측하는 **회귀**를 우선 검토한다. 수명 수치가 교체 시기 계획에 직접 쓰인다는 이유다. 분류를 선택하려면 초기 5사이클만 사용해야 하므로 별도 근거가 필요하다.
- 후보는 중앙값 예측 기준선, Ridge 또는 Elastic Net 같은 정규화 선형 모델, 작은 트리 모델이다. 각 후보를 EDA에서 확인한 분포·공선성·표본 수와 연결해 비교한다. Day 1에는 Batch 1의 정책별 5분할 사전 점검만 수행하고, 이를 최종 테스트 성능으로 주장하지 않는다.
- 모델을 검증할 때는 셀 단위로 분할하고 Batch 2는 최종 테스트로 남긴다. 동일 충전 정책이 양쪽에 있으면 정책 공유에 따른 낙관적 검증 가능성을 적는다. 전처리는 각 학습 폴드 안에서만 학습한다.

## 데이터 처리와 현재 상태

원논문의 세 `.mat` 파일(`2017-05-12`, `2017-06-30`, `2018-04-12`)을 확인했습니다. 공개 전처리 코드에 따라 Batch 1의 미종료 5셀, Batch 2의 연속 측정 5셀, Batch 3의 노이즈 채널 6셀을 제외했습니다. Batch 1 첫 5셀의 **수명 레이블에만** Batch 2 연속 측정 길이를 반영했습니다. 이어진 용량 곡선은 구성하지 않아 이 5셀의 knee를 계산하지 않았습니다. 분석 표본은 **41·43·40셀**입니다.

각 배치를 별도 프로세스로 처리해 `results/`에 셀별 표, 사이클별 표, 그림, 품질 기록을 남겼습니다. `DAY1-REPORT.md`와 제출용 PDF에 결과와 판단을 정리했습니다. `src/day1_eda.py`는 배치별 추출, `src/day1_compare.py`는 세 배치 비교, `src/day1_model_probe.py`는 Batch 1 후보 점검을 담당합니다.

File: DAY2-ITERATION-DECISION.md
# Day 2 모델 개선과 사후 진단 기록

## 모델 변경 이력

처음에는 `ΔQ(V)+QD+Tavg` 로그 Ridge를 검토했습니다. 온도를 제외한 2변수 모델의 Batch 1 개발용 CV는 **7.59%**, Batch 2는 **24.11%**였습니다. Batch 2의 과대예측을 확인한 뒤 초기 평균 내부저항 `IR`을 추가했습니다. 현재 `ΔQ(V)+QD+IR` 로그 Ridge(α=0.1)의 개발용 CV는 **7.10%**, hold-out은 **7.15%**, Batch 2는 **19.39%**, Batch 3은 **10.99%**입니다.

현재 후보는 기존 Batch 2 점수를 이미 확인한 후 만들었습니다. Batch 1 전체도 Day 1의 사전 비교에 사용돼 hold-out을 완전히 미접촉한 검증으로 볼 수 없습니다. **Batch 2의 4.72%p 개선은 사후 개선 결과**로만 기록합니다. 새 배치에서 같은 모델과 분할 절차를 고정한 뒤 다시 평가해야 합니다.

## 추가 변수 실험에서 확인한 점

Batch 1 개발용에서 초기 `IR`을 추가하면 CV MAPE가 **7.59→7.10%**로 낮아졌습니다. 규제 강도만 1.0에서 0.1로 바꾸면 **7.53%**였습니다. 다만 5개 정책별 폴드 중 개선된 것은 **3개**이고, `ΔQ(V)`의 평균절댓값을 더한 후보는 CV **6.66%**로 더 낮았습니다. 단일 CV 최솟값만으로 모델 우열을 확정하지 않았습니다. `IR`은 기존 곡선 요약과 측정 의미가 다르고, 4·5·6분할에서 개선 방향이 유지돼 현재 모델에 남겼습니다.

## 별도 보정 실험

현재 모델의 Batch 2 예측값에 일부 수명 레이블을 사용해 보정할 가능성도 확인했습니다. 정책이 겹치지 않도록 보정 13~15셀과 나머지 평가 셀을 나눠 50회 반복했습니다. 평균 MAPE는 무보정 **19.25%**, 중앙 비율 보정 **10.90%**였습니다. 레이블을 추가로 쓴 결과이므로 필수 Test **19.39%**를 대체하지 않습니다. Batch 2 전체의 보정 비율을 Batch 3에 적용하면 MAPE가 **10.99→20.65%**로 악화됩니다. 보정용 레이블과 다음 평가 배치를 사전에 정해 재시험해야 합니다.

File: DAY2-MODEL-DECISION.md
# Day 2 모델 선정 기록

## 고정된 데이터와 분할

원논문의 Batch 1(2017-05-12) 41셀, Batch 2(2017-06-30) 43셀, Batch 3(2018-04-12) 40셀을 사용합니다. Batch 1의 개발용 31셀과 정책이 겹치지 않는 hold-out 10셀은 같은 분할로 고정했습니다. 개발용에서 정책별 5분할 CV를 수행하며 결측 대체와 표준화는 매 학습 폴드에만 맞춥니다.

Day 1 사전 비교에서는 Batch 1 전체 41셀을 사용했습니다. 따라서 Day 2의 hold-out은 정책을 분리한 평가이지만 처음부터 손대지 않은 집단은 아닙니다. 이 점을 Valid 점수의 해석에 반영합니다.

## 1차 선택과 재검토

처음에는 20개 후보 가운데 3변수 로그 Ridge(`log_ridge_core`)를 선택했습니다. 개발용 CV MAPE는 8.07%였고 Batch 2에서는 24.67%였습니다. 이 결과를 본 뒤 Day 1의 `ΔQ(V)` 단독 모델과 온도 상관의 불안정성을 다시 점검하여, 온도 제거를 포함한 변수 조합 실험을 추가했습니다. **이 재검토는 Batch 2를 이미 본 다음이므로 새 Batch 2 점수를 완전히 미접촉한 테스트로 소개하지 않습니다.**

같은 Batch 1 개발용 CV에서 로그 Ridge의 입력별 MAPE는 `ΔQ(V)` 단독 10.08%, `ΔQ(V)+QD` 7.59%, `ΔQ(V)+Tavg` 10.50%, `ΔQ(V)+QD+Tavg` 8.07%였습니다. 21개 후보 가운데 `ΔQ(V)+QD` 조합의 CV가 가장 낮고 입력이 두 개뿐입니다. 최종 분석 모델을 **2변수 로그 Ridge(`log_ridge_dq_qd`)**로 정했습니다. Batch 1 hold-out 7.82%, Batch 2 24.11%, Batch 3 11.96%입니다.

## 선택의 의미

핵심 변수 `delta_q_logvar`는 초기 곡선 변화, `early_mean_QD`는 초기 평균 용량 수준입니다. `early_mean_Tavg`는 도메인상 의미가 있지만 세 배치의 수명 상관이 일정하지 않았고 이번 제거 실험에서 추가 이득이 없었습니다. 정책 강도는 `ΔQ(V)`와 Batch 1에서 Pearson 상관 0.96으로 중복됩니다. 선택 모델은 로그 수명을 예측한 뒤 사이클 수로 되돌리는 **단일 Ridge 회귀**입니다. 새로운 독립 배치가 확보되기 전까지 이 모델을 배치 전반의 최적 해법이라고 부르지 않습니다.

File: DAY2-PLAN.md
# Day 2 계획 — ESS 배터리 수명 모델 개발 및 평가

## 목표와 데이터 확인

초기 100사이클의 셀별 신호로 `cycle_life`를 예측합니다. 원논문의 Batch 1(2017-05-12) 41셀을 학습 대상으로, Batch 2(2017-06-30) 43셀을 필수 테스트 대상으로, Batch 3(2018-04-12) 40셀을 추가 평가 대상으로 둡니다. Batch 1의 미종료 5셀 제외와 연속 측정 5셀의 수명 보정, Batch 2의 연속 기록 5셀 제외, Batch 3의 노이즈 6셀 제외를 모델 실행 전에 확정합니다.

## 단계별 진행

1. Batch 1을 충전 정책별로 개발용 31셀과 hold-out 10셀로 나눕니다. 동일 정책이 두 집단에 겹치지 않도록 합니다.
2. 개발용 5분할 `GroupKFold`에서 중앙값 기준선, Ridge·Elastic Net, 로그 타깃 회귀, 작은 트리, Random Forest·Extra Trees·Gradient Boosting 등을 비교합니다. 기존 21개 후보에 초기 `IR` 후보를 추가해 현재 **22개 설정**을 같은 분할에서 계산합니다. 결측 대체와 표준화는 각 학습 폴드에서만 수행합니다.
3. 초기에는 온도와 정책 변수의 불안정성을 근거로 `ΔQ(V)+QD`의 2변수 로그 Ridge를 골랐습니다. Batch 2의 오차를 확인한 뒤 초기 `IR`을 추가하는 **사후 개선 실험**을 진행했습니다. 현재 3변수 로그 Ridge(α=0.1)는 Batch 1 개발용 CV에서 7.10%, 기존 모델은 7.59%입니다. 여러 조합을 탐색한 작은 차이이므로 새로운 배치로 재검증할 대상으로 둡니다.
4. 두 모델의 Batch 1 hold-out을 비교하고, Batch 1 전체로 재학습해 Batch 2·3을 회고적으로 평가합니다. 이미 Batch 2 결과를 본 뒤 모델을 수정했다는 사실을 성능표와 해석에 같이 적습니다.
5. Train CV, Valid hold-out, Test Batch 2의 MAPE와 세 Gap을 과제 형식에 맞춰 적습니다. Batch 3도 같은 표에 추가합니다. MAE·RMSE와 수명 구간별 오차 방향을 확인합니다.
6. Batch 2의 수명 레이블 일부를 쓰는 보정은 필수 테스트와 분리해 사후 실험으로 수행합니다. 정책이 겹치지 않게 보정용·평가용을 나누고 새 배치로 보정값이 옮겨지는지도 점검합니다.

## 해석 기준

Day 1에서 Batch 1 전체로 사전 모델 비교를 수행했으므로 Day 2 hold-out도 완전히 미사용한 집단은 아닙니다. Batch 2·3의 수명 분포와 이전 모델의 Batch 2 점수도 확인했습니다. 따라서 현재 Batch 2 결과는 완전히 미접촉한 외부 테스트가 아닙니다. 원논문 초록의 9.1%는 대표값이고, 표의 Primary test 전체 셀 Full 모델은 14.1%입니다. 논문은 Batch 1·2를 섞어 분할하므로 과제의 Batch 1→Batch 2 평가와 직접 같은 조건이 아닙니다. 배치별 입력·수명 분포와 과대·과소예측 집단을 분석하고, 후속 보정 실험은 사후 진단으로 분리합니다.

File: REBUILD-PLAN.md
# ESS 배터리 수명 예측 보고서 재작성 계획

## 작업 기준

Day 1은 세 배치의 EDA에서 모델 전략을 도출하고, Day 2는 Batch 1 학습·검증과 Batch 2 필수 테스트로 그 전략을 평가합니다. 결과는 **관찰 → 해석 → 변수·모델 결정 → 검증 결과 → 한계와 다음 확인** 순서로 씁니다. 수치는 원자료 또는 저장된 재계산 결과와 대조하고, 근거가 없는 인과 설명은 쓰지 않습니다.

## 1. 데이터와 수치 고정

1. 원논문과 공개 전처리 코드를 대조해 Batch 1=`2017-05-12`, Batch 2=`2017-06-30`, Batch 3=`2018-04-12` 파일을 확인합니다.
2. 셀 제외, Batch 1 연속 측정 수명 보정, Batch 3 노이즈 제외를 셀 ID 단위로 재검증합니다. 최종 분석 표본 41·43·40셀과 초기 100사이클 입력의 유효 범위를 확인합니다.
3. EDA 요약표, 모델 비교표, 예측값, 그래프를 재생성하고 독립 감사 스크립트로 보고서 핵심 수치를 대조합니다.

## 2. Day 1: 다섯 질문을 하나의 판단으로 연결

1. ESS·셀 도메인과 목표값을 먼저 정의합니다. 셀 시험을 ESS 운영에 적용할 때의 범위도 분명히 합니다.
2. 각 배치의 수명 분포, 열화 곡선과 knee, `ΔQ(V)` 곡선, 충전 정책, 초기 신호 상관을 **질문·관찰·해석·선택**으로 설명합니다. 그래프와 표에는 표본 수와 분석 기준을 붙입니다.
3. 가장 중요한 `log10 var(ΔQ(V))`의 생성 과정을 보여 주고, QD·Tavg를 보조 변수로 둔 근거와 충전 시간·정책 강도·knee를 주 입력에서 제외한 이유를 함께 씁니다.
4. 회귀 목표, 후보 모델을 EDA 특성과 연결합니다. Day 1의 Batch 1 내부 점수는 사전 비교로만 사용하고, Day 2의 독립 검증 전략을 적습니다.
5. 결과를 보고 초기 가설이 어디에서 바뀌었는지, 무엇을 확신할 수 있고 무엇은 다시 확인해야 하는지 제 관점에서 마무리합니다. 이전 10쪽에서 빠진 설명은 근거가 있는 분석으로 복원합니다.

## 3. Day 2: 개발과 실패 원인 중심으로 전개

1. Batch 1의 정책 분리 개발용·hold-out, 개발용 5분할 CV, 최종 재학습, Batch 2 필수 테스트 순서를 고정합니다.
2. 기준선부터 선형·로그 타깃·트리 계열을 같은 분할에서 비교합니다. 최종 모델 선정 이유는 변수의 의미, 중복, CV의 작은 점수 차이까지 포함합니다.
3. 요청된 Train/Valid/Test/Gap 표를 제시하고, 원논문 9.1%와의 비교 조건 차이를 명확히 적습니다.
4. Batch 2의 짧은 수명 과대예측과 Batch 3의 긴 수명 과소예측을 셀별·구간별로 분석합니다. 현재 후보 22개의 외부 배치 점수와 보정 실험은 **사후 진단**으로 분리합니다.
5. 모델의 실제 ESS 활용 범위와 개선 실험 순서를 제안합니다. 각 제안에 어떤 실패 관찰이 근거인지 연결합니다.

## 4. 제출 전 확인

- 요약과 목차를 구분하고, 목차·소제목·본문이 일치하는지 확인합니다.
- Day 1 평가항목(EDA 50, 연결성 30, 모델 전략 20)과 Day 2 평가항목(구현 20, 파이프라인 40, 성능 20, 해석 20)을 항목별로 대조합니다.
- PDF의 표·그림 가독성, 페이지별 흐름, 본문 숫자와 계산 결과 일치를 확인합니다.
- 제출된 과거 Day 1 파일과 이번 수정본을 혼동하지 않도록, 수정본의 기준과 상태를 사용자에게 분명히 알립니다.

## 5. 평가표 대조 결과

| 평가 항목 | 확인한 산출물 | 판단 |
|---|---|---|
| Day 1 EDA(50) | 다섯 질문의 배치별 분포·통계·그래프, 배치 내 ΔQ 비교, 충전 정책별 수명 사례 | 핵심 항목 반영. 절대 장·단수명 집단이 같은 배치에 없는 한계 명시 |
| Day 1 EDA→전략(30) | 각 EDA 절의 변수 결정, 회귀 목표, Day 2 위험 가설 | 관찰에서 선택까지 연결 |
| Day 1 모델 전략(20) | 변수 생성·제외 근거, 후보별 EDA 연결, 정책별 CV 설계 | 후보와 검증 기준 반영 |
| Day 2 전략→구현(20) | `ΔQ(V)+QD+IR` 입력, 로그 Ridge, 온도·정책 제외와 IR 추가 근거 | EDA 및 추가 변수 실험과 연결 |
| Day 2 파이프라인(40) | Batch 1 정책 분리 31/10, 개발용 5분할, 전처리 폴드 내부 적합, Batch 2/3 평가, 원본 감사 | 필수 분할과 누수 점검 반영 |
| Day 2 성능·해석(20) | Train/Valid/Test/Gap 표, 9.1% 참고값과 비교 조건, 셀별·구간별 오류 | 제출 형식 반영, 목표 9.1%는 미달 |
| Day 2 도메인 해석(20) | ESS 적용 범위, 짧은 셀 과대예측의 운영 위험, 측정 정렬·보정·다음 배치 검증 순서 | 한계와 개선 방향 반영 |

최종 보고서는 Day 1 **10쪽·그림 9개**, Day 2 **11쪽·그림 9개**입니다. `src/audit_results.py`는 원본 셀 수와 제외 인덱스, 수명 레이블 보정, 초기 피처, 선택 모델 재적합, 성능표와 문서 핵심 수치를 대조해 통과했습니다. Day 1 사전 모델 비교에 Batch 1 전체가 쓰여 Day 2 hold-out도 완전히 미사용한 셀은 아닙니다. IR 추가는 이전 2변수 모델의 Batch 2 결과를 확인한 뒤 진행했으므로, Batch 2의 개선도 완전히 미접촉한 시험 결과로 표현하지 않았습니다.
